Repository: IntersectAustralia/acdata

This is the ACData project. The ACData application is a Ruby on Rails application built by [Intersect Australia](http://www.intersect.org.au/) for the [Mark Wainwright Analytical Centre](http://analytical.unsw.edu.au) as part of an [ANDS-Funded Data Capture Project (DC5H)](http://www.ands.org.au).

Head over to [the wiki](https://github.com/IntersectAustralia/acdata/wiki) for project documentation.

This code is licensed under the GNU GPL v3 license - see LICENSE.txt

File: features/samples/cp_POREDIST.txt

                            CAPILLARY FLOW ANALYSIS

                                   12-09-1996

              Porous Materials, Inc.  Analytical Services Division
                                20 Dutch Mill Rd.
                             Ithaca, NY  14850  USA
                PHONE 607.257.4267, 257.5544, or 1.800.825.5764
                             Email: info@pmiapp.com
                                 www.pmiapp.com

     ABC Company
     Bubble Point and Pore Size Distribution

     Operator:  Bob
     Lot Number:  Test 1
     Type of test:  Wet up, Dry down
     Wet Parameter:  Y:\CAPLAB\PARMS\CUSTOMER\EXAMPLES\POREWET.TPF
     Dry Parameter:  Y:\CAPLAB\PARMS\CUSTOMER\EXAMPLES\POREDRY.TPF

     FLUID =  PoreWick
     SURFACE TENSION =   16 DYNES/CM

     File = POREDIST.CFT

     SAMPLE ID =  Sample A

     MEAN FLOW PORE PRESSURE = 13.263  PSI
     MEAN FLOW PORE DIAMETER = 0.5007 MICRONS
     BUBBLE POINT PRESSURE = 5.469 PSI
     BUBBLE POINT PORE DIAMETER = 1.2141 MICRONS

     Filter flow% = 100 * WET FLOW / DRY FLOW
     INCR FF% = Filter flow%(current) - Filter flow%(previous)
     PORE DISTRIBUTION = INCR FF% / (DIAMETER(previous)-DIAMETER(current))

DIFFERENTIAL
 PRESSURE DIAMETER  WET FLOW  DRY FLOW   INCR    FILTER     PORE     AVERAGE 
    PSI    MICRONS    L/MIN     L/MIN     FF%     FLOW%     DIST    DIAMETER 

   5.4689   1.2141   0.00007   14.506    0.001    0.001
   5.7498   1.1548   0.01207   15.274    0.079    0.079     1.3233    1.1845
   6.0308   1.1010   0.02406   16.045    0.071    0.150     1.3191    1.1279
   6.3118   1.0520   0.03606   16.843    0.064    0.214     1.3082    1.0765
   6.5927   1.0072   0.04805   17.631    0.058    0.273     1.3041    1.0296
   6.8737   0.9660   0.06005   18.387    0.054    0.327     1.3123    0.9866
   7.1546   0.9281   0.07204   19.115    0.050    0.377     1.3263    0.9470
   7.4356   0.8930   0.08404   19.800    0.048    0.424     1.3562    0.9105
   7.7165   0.8605   0.09603   20.549    0.043    0.467     1.3193    0.8767
   7.9975   0.8303   0.10803   21.389    0.038    0.505     1.2476    0.8454
   8.2784   0.8021   0.12002   22.256    0.034    0.539     1.2147    0.8162
   8.5594   0.7758   0.13202   23.095    0.032    0.572     1.2292    0.7889
   8.8403   0.7511   0.14401   23.892    0.031    0.603     1.2629    0.7634
   9.1213   0.7280   0.15601   24.676    0.029    0.632     1.2731    0.7395
   9.4025   0.7062   0.16791   25.466    0.027    0.659     1.2454    0.7171
   9.6826   0.6858   0.17935   26.262    0.024    0.683     1.1549    0.6960
   9.9686   0.6661   0.19041   27.077    0.020    0.703     1.0305    0.6759
  10.2534   0.6476   0.20100   27.888    0.018    0.721     0.9471    0.6568
  10.5385   0.6301   0.21150   28.698    0.016    0.737     0.9274    0.6388
  10.8236   0.6135   0.22200   29.503    0.015    0.752     0.9326    0.6218
  11.1087   0.5977   0.23250   30.304    0.015    0.767     0.9381    0.6056
  11.3938   0.5828   0.24300   31.103    0.014    0.781     0.9391    0.5902
  11.6797   0.5685   0.25905   31.906    0.031    0.812     2.1470    0.5756
  11.9643   0.5550   0.29992   32.711    0.105    0.917     7.7615    0.5617
  12.1916   0.5446   0.36852   33.356    0.188    1.105    18.1655    0.5498
  12.4194   0.5346   0.48300   34.003    0.316    1.420    31.5971    0.5396
  12.6496   0.5249   0.66605   34.659    0.501    1.922    51.5140    0.5298
  12.8731   0.5158   2.06494   35.298    3.928    5.850   431.0190    0.5204
  13.0856   0.5074   8.20380   35.912   16.994   22.844  2029.4003    0.5116
  13.2672   0.5005  18.46792   36.441   27.834   50.679  4005.7065    0.5040
  13.4479   0.4938  28.64518   36.968   26.808   77.486  3988.0039    0.4971
  13.7137   0.4842  36.13488   37.741   18.259   95.745  1907.5702    0.4890
  13.8873   0.4781  37.54230   38.243    2.421   98.167   400.0539    0.4812
  14.0976   0.4710  38.25839   38.854    0.302   98.468    42.3133    0.4746
  14.2751   0.4651  38.84974   39.372    0.206   98.674    35.1859    0.4681
  14.4659   0.4590  39.47590   39.934    0.179   98.853    29.1330    0.4621
  14.6294   0.4539  40.00919   40.419    0.132   98.985    25.8151    0.4564
  14.8064   0.4485  40.57702   40.946    0.113   99.099    20.8798    0.4512
  14.9901   0.4430  41.15211   41.494    0.077   99.176    13.9862    0.4457
  15.1592   0.4380  41.67579   42.000    0.053   99.229    10.7448    0.4405
  15.3386   0.4329  42.22744   42.538    0.042   99.271     8.2420    0.4355
---------------------------------------------------------------------------

------------------------------------------------------------

        SUMMARY SHEET


     SAMPLE ID = Sample A
     LOT NUMBER = Test 1

     TORTUOSITY = 0.715

     SMALLEST DETECTED PORE DIAMETER (AT 98.17% CFF) = 0.4781 MICRONS
     PRESSURE AT SMALLEST PORE = 13.887 PSI

     MEAN FLOW PORE DIAMETER = 0.5007 MICRONS

     PRESSURE AT LARGEST PORE = 5.469 PSI

     STANDARD DEVIATION OF AVG. PORE DIAMETER = 0.2765

     BUBBLE POINT PRESSURE = 5.469 PSI
     MAXIMUM PORE SIZE DISTRIBUTION = 4005.7065

     DIAMETER AT MAXIMUM PORE SIZE DISTRIBUTION = 0.5005 MICRONS


Frazier analysis:   .2096631 ft^3/min/ft^2 per 0.5 inches of water
------------------------------------------------------------
---------------------------------------------------------------------------
